Repository: zia-lab/qlanth

<picture>
  <source media="(prefers-color-scheme: dark)" srcset="./figs/banner-dark.png">
  <source media="(prefers-color-scheme: light)" srcset="./figs/banner-light.png">
</picture>

`qlanth` is a Mathematica package that can be used to calculate the level structure of lanthanide ions embedded in crystals. For this purpose it uses a single configuration description with the effective Hamiltonian shown below. This Hamiltonian aims to describe the observed properties of ions embedded in solids in a picture that imagines them as free-ions but modified by the influence of the lattice in which they find themselves in.

<picture>
  <source media="(prefers-color-scheme: dark)" srcset="./figs/hamiltonian-dark.png">
  <source media="(prefers-color-scheme: light)" srcset="./figs/hamiltonian-light.png">
</picture>

This picture is one that developed and mostly matured in the second half of the last century from the efforts of Brian Judd, Hannah Crosswhite, Michael Reid, Bill Carnall, Brian Wybourne, Katherine Rajnak, and others. The goal of this code is to provide a modern implementation of the calculations that resulted from their work, with the aim of fixing some small errors that might have been included at the time these calculations were made. It also aims to provide useful electronic versions of the data these Hamiltonians may produce, including energies and eigenvectors.

`qlanth` also includes data that might be of use to those interested in the single-configuration description of lanthanide ions, separate to their specific use in this code. These data include the coefficients of fractional parentage (as calculated by Velkov and parsed here), and reduced matrix elements for all the operators listed above in the effective Hamiltonian. These are provided as standard Mathematica associations that should be simple to use elsewhere.

The included Mathematica notebook `qlanth.nb` has examples of the functions included in this package. The `/examples` folder includes notebooks for several of the trivalent lanthanide ions in LaF3, showing also comparisons against the published results of Carnall. LaF3 is remarkable in that it was one of the systems in which a systematic study <a href="https://pubs.aip.org/aip/jcp/article-abstract/90/7/3443/220581"> [Carnall (1989)] </a> of most of the trivalent lanthanide ions were studied.

There is also a documentation document ([qlanth.pdf](https://github.com/zia-lab/qlanth/blob/main/doc/qlanth.pdf)) that contains additional theoretical and practical details.

<picture>
  <source media="(prefers-color-scheme: dark)" srcset="./figs/Pr3plus-diffs-dark.png">
  <source media="(prefers-color-scheme: light)" srcset="./figs/Pr3plus-diffs-light.png">
</picture>

<picture>
  <source media="(prefers-color-scheme: dark)" srcset="./figs/pr3plus-states-dark.png">
  <source media="(prefers-color-scheme: light)" srcset="./figs/pr3plus-states-light.png">
</picture>

## References

- Dodson, Christopher M., and Rashid Zia. “Magnetic Dipole and Electric Quadrupole Transitions in the Trivalent Lanthanide Series: Calculated Emission Rates and Oscillator Strengths.” Physical Review B 86, no. 12 (September 5, 2012): 125102. <a href="https://doi.org/10.1103/PhysRevB.86.125102"> 🔗 </a>
- Velkov, Dobromir. “Multi-Electron Coefficients of Fractional Parentage for the p, d, and f Shells.” John Hopkins University, 2000.  <a href="https://www.proquest.com/docview/304605104"> 🔗 </a>
- Nielson, C. W., and George F Koster. "Spectroscopic Coefficients for the p<sup>n</sup>, d<sup>n</sup>, and f<sup>n</sup> Configurations, 1963. <a href="https://archive.org/details/Spectrosco_00_Niel"> 🔗 </a>
- Wybourne, Brian. "Spectroscopic Properties of Rare Earths", 1965.
- Hansen, JE, BR Judd, and Hannah Crosswhite. “Matrix Elements of Scalar Three-Electron Operators for the Atomic f-Shell.” Atomic Data and Nuclear Data Tables 62, no. 1 (1996): 1–49. <a href="https://www.sciencedirect.com/science/article/pii/S0092640X96900017"> 🔗 </a>
- Carnall, W. T., G. L. Goodman, K. Rajnak, and R. S. Rana. “A Systematic Analysis of the Spectra of the Lanthanides Doped into Single Crystal LaF3.” The Journal of Chemical Physics 90, no. 7 (1989): 3443–57. <a href="https://pubs.aip.org/aip/jcp/article-abstract/90/7/3443/220581"> 🔗 </a>

File: data/ErYAG-Gruber.csv
Level number,Multiplet label,Calculated / cm^-1,Experimental / cm^-1,Δ / cm^-1,Comments for experimental data
1,4I15/2,-31,0,-31,"Emission data from 4S3/2 -> 4I15/2 and 2P3/2 -> 4I13/2, 4I11/2, and 4I9/2"
2,4I15/2,1,22,-21,"Emission data from 4S3/2 -> 4I15/2 and 2P3/2 -> 4I13/2, 4I11/2, and 4I9/2"
3,4I15/2,40,60,-20,"Emission data from 4S3/2 -> 4I15/2 and 2P3/2 -> 4I13/2, 4I11/2, and 4I9/2"
4,4I15/2,76,80,-4,"Emission data from 4S3/2 -> 4I15/2 and 2P3/2 -> 4I13/2, 4I11/2, and 4I9/2"
5,4I15/2,388,417,-29,"Emission data from 4S3/2 -> 4I15/2 and 2P3/2 -> 4I13/2, 4I11/2, and 4I9/2"
6,4I15/2,430,432,-2,"Emission data from 4S3/2 -> 4I15/2 and 2P3/2 -> 4I13/2, 4I11/2, and 4I9/2"
7,4I15/2,498,,,"Emission data from 4S3/2 -> 4I15/2 and 2P3/2 -> 4I13/2, 4I11/2, and 4I9/2"
8,4I15/2,575,574,1,"Emission data from 4S3/2 -> 4I15/2 and 2P3/2 -> 4I13/2, 4I11/2, and 4I9/2"
9,4I13/2,6558,6549,9,"Emission data from 4S3/2 -> 4I15/2 and 2P3/2 -> 4I13/2, 4I11/2, and 4I9/2"
10,4I13/2,6610,6599,11,"Emission data from 4S3/2 -> 4I15/2 and 2P3/2 -> 4I13/2, 4I11/2, and 4I9/2"
11,4I13/2,6621,6606,15,"Emission data from 4S3/2 -> 4I15/2 and 2P3/2 -> 4I13/2, 4I11/2, and 4I9/2"
12,4I13/2,6786,6786,0,"Emission data from 4S3/2 -> 4I15/2 and 2P3/2 -> 4I13/2, 4I11/2, and 4I9/2"
13,4I13/2,6837,6805,32,"Emission data from 4S3/2 -> 4I15/2 and 2P3/2 -> 4I13/2, 4I11/2, and 4I9/2"
14,4I13/2,6886,6883,3,"Emission data from 4S3/2 -> 4I15/2 and 2P3/2 -> 4I13/2, 4I11/2, and 4I9/2"
15,4I13/2,6904,6889,15,"Emission data from 4S3/2 -> 4I15/2 and 2P3/2 -> 4I13/2, 4I11/2, and 4I9/2"
16,4I11/2,10255,10255,0,"Emission data from 4S3/2 -> 4I15/2 and 2P3/2 -> 4I13/2, 4I11/2, and 4I9/2"
17,4I11/2,10290,10285,5,"Emission data from 4S3/2 -> 4I15/2 and 2P3/2 -> 4I13/2, 4I11/2, and 4I9/2"
18,4I11/2,10359,10361,-2,"Emission data from 4S3/2 -> 4I15/2 and 2P3/2 -> 4I13/2, 4I11/2, and 4I9/2"
19,4I11/2,10382,10372,10,"Emission data from 4S3/2 -> 4I15/2 and 2P3/2 -> 4I13/2, 4I11/2, and 4I9/2"
20,4I11/2,10413,10412,1,"Emission data from 4S3/2 -> 4I15/2 and 2P3/2 -> 4I13/2, 4I11/2, and 4I9/2"
21,4I11/2,10422,10417,5,"Emission data from 4S3/2 -> 4I15/2 and 2P3/2 -> 4I13/2, 4I11/2, and 4I9/2"
22,4I9/2,12282,12297,-15,"Emission data from 4S3/2 -> 4I15/2 and 2P3/2 -> 4I13/2, 4I11/2, and 4I9/2"
23,4I9/2,12503,12522,-19,"Emission data from 4S3/2 -> 4I15/2 and 2P3/2 -> 4I13/2, 4I11/2, and 4I9/2"
24,4I9/2,12550,12572,-22,"Emission data from 4S3/2 -> 4I15/2 and 2P3/2 -> 4I13/2, 4I11/2, and 4I9/2"
25,4I9/2,12702,12714,-12,"Emission data from 4S3/2 -> 4I15/2 and 2P3/2 -> 4I13/2, 4I11/2, and 4I9/2"
26,4I9/2,12748,12759,-11,"Emission data from 4S3/2 -> 4I15/2 and 2P3/2 -> 4I13/2, 4I11/2, and 4I9/2"
27,4F9/2,15303,15288,15,
28,4F9/2,15334,15312,22,
29,4F9/2,15385,15357,28,
30,4F9/2,15484,15473,11,
31,4F9/2,15515,15518,-3,
32,4S3/2,18399,18394,5,
33,4S3/2,18458,18459,-1,
34,2H(2)11/2,19120,19094,26,
35,2H(2)11/2,19140,19114,26,
36,2H(2)11/2,19171,19152,19,
37,2H(2)11/2,19355,19348,7,
38,2H(2)11/2,19367,19366,1,
39,2H(2)11/2,19379,19370,9,
40,4F7/2,20512,20514,-2,
41,4F7/2,20549,20570,-21,
42,4F7/2,20649,20650,-1,
43,4F7/2,20697,20701,-4,
44,4F5/2,22224,22224,0,
45,4F5/2,22244,22244,0,
46,4F5/2,22289,22291,-2,
47,4F3/2,22607,22595,12,
48,4F3/2,22657,22666,-9,
49,2G9/2,24416,24423,-7,
50,2G9/2,24581,24577,4,
51,2G9/2,24605,24593,12,
52,2G9/2,24752,24765,-13,
53,2G9/2,24781,24785,-4,
54,4G11/2,26233,26215,18,
55,4G11/2,26273,26277,-4,
56,4G11/2,26322,26323,-1,
57,4G11/2,26564,26567,-3,
58,4G11/2,26573,26574,-1,
59,4G11/2,26609,26605,4,
60,2K15/2,27293,27298,-5,
61,2K15/2,27325,27322,3,
62,2K15/2,27348,27368,-20,
63,2K15/2,27481,27486,-5,
64,2K15/2,27493,27498,-5,
65,2K15/2,27520,27531,-11,
66,2K15/2,27586,27585,1,
67,2K15/2,27605,27596,9,
68,2K15/2,27737,,,
69,2K15/2,27857,,,
70,2K15/2,27921,27920,1,
71,2K15/2,28005,27980,25,
72,2K15/2,28047,,,
73,2G7/2,28081,28070,11,
74,2G7/2,28121,28117,4,
75,2G7/2,28146,28150,-4,
76,2G7/2,28153,28166,-13,
77,2P3/2,31506,31480,26,
78,2P3/2,31596,31600,-4,
79,2K13/2,32594,,,
80,2K13/2,32817,32814,3,
81,2K13/2,32833,32855,-22,
82,2K13/2,32983,,,
83,2K13/2,33016,33026,-10,
84,2K13/2,33076,33085,-9,
85,2K13/2,33162,33166,-4,
86,2K13/2,33226,33246,-20,
87,2K13/2,33303,33301,,Energy level not used in fitting.
88,2K13/2,33353,33338,15,
89,2K13/2,33476,33469,,Energy level not used in fitting.
90,4G7/2,33996,34014,-18,
91,4G7/2,34034,34030,4,
92,4G7/2,34052,34097,-45,
93,4G7/2,34190,34172,18,
94,2D(1)5/2,34734,,,
95,2D(1)5/2,34786,34792,-6,
96,2D(1)5/2,34893,34897,-4,
97,2H(2)9/2,36348,36332,16,
98,2H(2)9/2,36416,36400,16,
99,2H(2)9/2,36498,36504,-6,
100,2H(2)9/2,36578,36586,-8,
101,2H(2)9/2,36816,36813,3,
102,4D5/2,38509,38500,9,
103,4D5/2,38550,38535,15,
104,4D5/2,38568,38570,-2,
105,4D7/2,39035,39020,15,
106,4D7/2,39067,39065,2,
107,4D7/2,39192,,,
108,4D7/2,39344,39360,-16,
109,2I11/2,40878,40871,7,
110,2I11/2,40948,40938,10,
111,2I11/2,40970,40968,2,
112,2I11/2,41011,41006,5,
113,2I11/2,41102,,,
114,2I11/2,41137,41138,-1,
115,2I11/2,41199,41206,-7,
116,2L17/2,41330,41318,12,
117,2L17/2,41421,,,
118,2L17/2,41487,41500,-13,
119,2L17/2,41514,,,
120,2L17/2,41558,41546,12,
121,2L17/2,41583,41571,12,
122,2L17/2,41616,41622,-6,
123,2L17/2,41732,41730,2,
124,4D3/2,42198,42208,-10,
125,4D3/2,42245,42260,-15,
126,2P3/2,42750,42759,-9,
127,2P3/2,42803,42804,-1,
128,2I13/2,43314,43310,4,
129,2I13/2,43346,,,
130,2I13/2,43399,43414,-15,
131,2I13/2,43452,43465,-13,
132,2I13/2,43648,43655,,Energy level not used in fitting.
133,2I13/2,43710,,,
134,2I13/2,43860,,,

File: data/ErYSAG-Gruber.csv
Level number,Multiplet label,Calculated / cm^-1,Experimental / cm^-1,Δ / cm^-1,Comments for experimental data
1,4I15/2,-18,0,-18,Emission data from lowest 4S3/2 excited level
2,4I15/2,1,21,-20,Emission data from lowest 4S3/2 excited level
3,4I15/2,35,60,-25,Emission data from lowest 4S3/2 excited level
4,4I15/2,78,86,-8,Emission data from lowest 4S3/2 excited level
5,4I15/2,394,385,9,Emission data from lowest 4S3/2 excited level
6,4I15/2,425,418,7,Emission data from lowest 4S3/2 excited level
7,4I15/2,487,,,
8,4I15/2,553,555,-2,
9,4I13/2,6543,6544,-1,
10,4I13/2,6613,6600,13,
11,4I13/2,6619,6606,,Energy level not used in fitting.
12,4I13/2,6791,6774,17,
13,4I13/2,6829,6797,32,
14,4I13/2,6879,6873,6,
15,4I13/2,6894,6889,5,
16,4I11/2,10249,10252,-3,
17,4I11/2,10292,10287,5,
18,4I11/2,10363,10367,-4,
19,4I11/2,10384,10358,,Energy level not used in fitting.
20,4I11/2,10409,10416,-7,
21,4I11/2,10417,10423,-6,
22,4I9/2,12291,12308,-17,
23,4I9/2,12505,12525,-20,
24,4I9/2,12567,12567,0,
25,4I9/2,12676,12688,-12,
26,4I9/2,12747,12760,-13,
27,4F9/2,15302,15287,15,
28,4F9/2,15327,15315,12,
29,4F9/2,15381,15369,11,
30,4F9/2,15471,15470,1,
31,4F9/2,15533,15525,8,
32,4S3/2,18397,18398,-1,
33,4S3/2,18472,18471,1,
34,2H(2)11/2,19125,19107,18,
35,2H(2)11/2,19140,19126,14,
36,2H(2)11/2,19181,19155,26,
37,2H(2)11/2,19361,19350,11,
38,2H(2)11/2,19386,19368,18,
39,2H(2)11/2,19400,,,
40,4F7/2,20517,20515,2,
41,4F7/2,20553,20578,-25,
42,4F7/2,20642,20652,-10,
43,4F7/2,20707,20714,-7,
44,4F5/2,22227,22224,3,
45,4F5/2,22245,22241,4,
46,4F5/2,22294,22294,0,
47,4F3/2,22625,22587,38,
48,4F3/2,22667,22672,-5,
49,2G9/2,24425,24427,-2,
50,2G9/2,24582,24575,7,
51,2G9/2,24619,24608,11,
52,2G9/2,24733,24760,-27,
53,2G9/2,24780,24787,-7,
54,4G11/2,26240,26232,8,
55,4G11/2,26284,26292,-8,
56,4G11/2,26317,26328,-11,
57,4G11/2,26570,26574,-4,
58,4G11/2,26582,26574,8,
59,4G11/2,26622,26609,13,
60,2K15/2,27267,,,
61,2K15/2,27318,27309,9,
62,2K15/2,27319,27334,-15,
63,2K15/2,27479,27493,-14,
64,2K15/2,27495,27507,-12,
65,2K15/2,27521,27539,-18,
66,2K15/2,27614,27601,13,
67,2K15/2,27634,27637,-3,
68,2K15/2,27793,27824,,Energy level not used in fitting.
69,2K15/2,27901,27885,16,
70,2K15/2,27969,27975,-6,
71,2K15/2,28058,28074,-16,
72,2K15/2,28079,28090,-11,
73,2G7/2,28105,28108,-3,
74,2G7/2,28129,28121,8,
75,2G7/2,28151,28145,6,
76,2G7/2,28160,28167,-7,
77,2P3/2,31505,31485,20,
78,2P3/2,31601,31614,-13,
79,2K13/2,32585,,,
80,2K13/2,32854,32840,14,
81,2K13/2,32870,,,
82,2K13/2,33010,33015,,Energy level not used in fitting.
83,2K13/2,33033,33037,-4,
84,2K13/2,33074,33096,-22,
85,2K13/2,33178,33179,-1,
86,2K13/2,33262,33260,,Energy level not used in fitting.
87,2K13/2,33330,33357,-27,i
88,2K13/2,33388,33381,7,
89,2K13/2,33468,33441,27,
90,4G7/2,34001,34015,,Energy level not used in fitting.
91,4G7/2,34040,34038,2,
92,4G7/2,34060,34089,-29,
93,4G7/2,34180,34166,14,
94,2D(1)5/2,34733,,,
95,2D(1)5/2,34780,34797,-17,
96,2D(1)5/2,34898,34905,-7,
97,2H(2)9/2,36355,36336,19,
98,2H(2)9/2,36449,,,
99,2H(2)9/2,36501,36499,2,
100,2H(2)9/2,36586,36587,-1,
101,2H(2)9/2,36806,36804,2,
102,4D5/2,38505,38492,13,
103,4D5/2,38538,38521,17,
104,4D5/2,38559,38576,-17,
105,4D7/2,39067,39071,-4,
106,4D7/2,39087,,,
107,4D7/2,39242,39179,,Energy level not used in fitting.
108,4D7/2,39384,39395,,Energy level not used in fitting.
109,2I11/2,40893,40870,23,
110,2I11/2,40943,40948,-5,
111,2I11/2,40971,40966,5,
112,2I11/2,41011,41002,9,
113,2I11/2,41089,,,
114,2I11/2,41126,41120,6,
115,2I11/2,41181,41194,-13,
116,2L17/2,41326,41310,16,
117,2L17/2,41422,41428,,Energy level not used in fitting.
118,2L17/2,41481,41481,0,
119,2L17/2,41516,41516,,Energy level not used in fitting.
120,2L17/2,41566,41550,16,
121,2L17/2,41580,,,
122,2L17/2,41617,41637,-20,
123,2L17/2,41716,41706,10,
124,4D3/2,42212,42210,2,
125,4D3/2,42263,42270,-7,
126,2P3/2,42724,,,
127,2P3/2,42784,,,
128,2I13/2,43311,43307,4,
129,2I13/2,43350,43371,-21,
130,2I13/2,43407,43420,-13,
131,2I13/2,43454,43469,-15,
132,2I13/2,43659,,,
133,2I13/2,43746,43731,,Energy level not used in fitting.
134,2I13/2,43895,,,

File: data/ErYSGG-Gruber.csv
Level number,Multiplet label,Calculated / cm^-1,Experimental / cm^-1,Δ / cm^-1,Comments for experimental data
1,4I15/2,-9,0,-9,Emission data from 4S3/2 -> 4I15/2
2,4I15/2,14,33,-19,Emission data from 4S3/2 -> 4I15/2
3,4I15/2,29,41,-11,Emission data from 4S3/2 -> 4I15/2
4,4I15/2,57,71,-14,Emission data from 4S3/2 -> 4I15/2
5,4I15/2,389,380,-9,Emission data from 4S3/2 -> 4I15/2
6,4I15/2,411,410,1,Emission data from 4S3/2 -> 4I15/2
7,4I15/2,479,485,-6,Emission data from 4S3/2 -> 4I15/2
8,4I15/2,502,503,-1,Emission data from 4S3/2 -> 4I15/2
9,4I13/2,6553,6557,-4,
10,4I13/2,6588,6580,8,
11,4I13/2,6603,6594,9,
12,4I13/2,6783,6784,-1,
13,4I13/2,6798,6793,5,
14,4I13/2,6862,6844,18,
15,4I13/2,6872,6854,-18,
16,4I11/2,10244,10256,-12,
17,4I11/2,10270,10272,-2,
18,4I11/2,10349,10353,-4,
19,4I11/2,10361,10361,0,
20,4I11/2,10394,10392,2,
21,4I11/2,10403,10395,8,
22,4I9/2,12296,12312,-16,
23,4I9/2,12534,12547,-13,
24,4I9/2,12564,12574,-10,
25,4I9/2,12669,12694,-25,
26,4I9/2,12734,12739,-5,
27,4F9/2,15310,15297,13,
28,4F9/2,15339,15321,18,
29,4F9/2,15371,15345,26,
30,4F9/2,15477,15464,13,
31,4F9/2,15527,15502,25,
32,4S3/2,18407,18411,-4,
33,4S3/2,18461,18454,7,
34,2H(2)11/2,19117,19106,11,
35,2H(2)11/2,19135,19122,13,
36,2H(2)11/2,19166,19154,12,
37,2H(2)11/2,19337,19340,-3,
38,2H(2)11/2,19359,19356,3,
39,2H(2)11/2,19367,19360,7,
40,4F7/2,20508,20530,-22,
41,4F7/2,20566,20576,-10,
42,4F7/2,20639,20645,-6,
43,4F7/2,20682,20685,-3,
44,4F5/2,22229,22224,5,
45,4F5/2,22233,,,
46,4F5/2,22280,22285,-5,
47,4F3/2,22598,22609,-11,
48,4F3/2,22647,22649,-2,
49,2G9/2,24432,24436,-4,
50,2G9/2,24607,24581,26,
51,2G9/2,24621,24604,17,
52,2G9/2,24732,24751,-19,
53,2G9/2,24775,24772,3,
54,4G11/2,26239,26241,-2,
55,4G11/2,26274,26287,-13,
56,4G11/2,26312,26332,-20,
57,4G11/2,26554,26564,-10,
58,4G11/2,26575,26575,0,
59,4G11/2,26601,26602,-1,
60,2K15/2,27297,,,
61,2K15/2,27314,27321,-7,
62,2K15/2,27366,27339,-27,
63,2K15/2,27473,27427,,
64,2K15/2,27491,27487,4,
65,2K15/2,27512,27502,10,
66,2K15/2,27573,27552,21,
67,2K15/2,27589,27578,11,
68,2K15/2,27816,27820,-4,
69,2K15/2,27872,27875,-3,
70,2K15/2,27933,,,
71,2K15/2,28070,28062,8,
72,2K15/2,28085,28080,5,
73,2G7/2,28103,28113,-10,
74,2G7/2,28126,28137,-11,
75,2G7/2,28152,28147,5,
76,2G7/2,28156,,,
77,2P3/2,31515,31516,-1,
78,2P3/2,31592,31585,7,
79,2K13/2,32647,,,
80,2K13/2,32806,32815,-9,
81,2K13/2,32839,32855,-16,
82,2K13/2,33026,,,
83,2K13/2,33046,33060,-14,
84,2K13/2,33078,33070,8,
85,2K13/2,33134,33126,8,
86,2K13/2,33246,33263,-17,
87,2K13/2,33332,,,
88,2K13/2,33380,33376,4,
89,2K13/2,33443,33450,-7,
90,4G7/2,34022,34023,-1,
91,4G7/2,34045,34055,10,
92,4G7/2,34078,34085,-7,
93,4G7/2,34167,34157,10,
94,2D(1)5/2,34754,34773,-19,
95,2D(1)5/2,34789,34790,-1,
96,2D(1)5/2,34895,34880,15,
97,2H(2)9/2,36359,36351,8,
98,2H(2)9/2,36432,36409,23,
99,2H(2)9/2,36504,36499,,Energy level not used in fitting.
100,2H(2)9/2,36554,36567,-13,
101,2H(2)9/2,36767,36782,-15,
102,4D5/2,38559,,,
103,4D5/2,38594,,,
104,4D5/2,38628,,,
105,4D7/2,39105,,,
106,4D7/2,39159,,,
107,4D7/2,39233,,,
108,4D7/2,39384,,,
109,2I11/2,40972,,,
110,2I11/2,41028,,,
111,2I11/2,41047,,,
112,2I11/2,41080,,,
113,2I11/2,41168,,,
114,2I11/2,41215,,,
115,2I11/2,41365,,,
116,2L17/2,41515,,,
117,2L17/2,41549,,,
118,2L17/2,41616,,,
119,2L17/2,41622,,,
120,2L17/2,41666,,,
121,2L17/2,41687,,,
122,2L17/2,41759,,,
123,2L17/2,41902,,,
124,4D3/2,42219,,,
125,4D3/2,42261,,,
126,2P3/2,42795,,,
127,2P3/2,42842,,,
128,2I13/2,43376,,,
129,2I13/2,43422,,,
130,2I13/2,43465,,,
131,2I13/2,43492,,,
132,2I13/2,43724,,,
133,2I13/2,43770,,,
134,2I13/2,43899,,,
